Repository: Atin99/physics-node-austenite-reversion

# Physics-Constrained Latent Neural ODE for Austenite Reversion Kinetics

> **Best model: test R² = +0.378** on held-out studies · 9 trained checkpoints · 7 prediction pipelines  
> Consolidated from project_4, project_4.2, project_4.3 into this final repository.

---

## What This Project Does

Predicts the **retained austenite fraction** during intercritical annealing of **medium-Mn steels** (3–12 wt% Mn) as a function of composition, temperature, and time. This is the central phase transformation that controls the TRIP effect in third-generation advanced high-strength steels (3G-AHSS).

The core model is a **Physics-Constrained Latent Neural ODE** — a continuous-time neural network that solves an ordinary differential equation where the right-hand side is a learned function, but constrained by thermodynamic laws (monotonicity, equilibrium boundaries, driving force gating).

---

## Architecture

```
┌─────────────────────────────────────────────────────────────────┐
│                     ARCHITECTURE OVERVIEW                       │
│                                                                 │
│  Composition (Mn,C,Al,Si,T)                                    │
│       │                                                         │
│       ▼                                                         │
│  ┌───────────────────┐    ┌────────────────┐                   │
│  │  Multi-Head Self-  │    │  Physics Proj  │                   │
│  │  Attention Encoder │    │  (log D, ΔG,   │                   │
│  │  (4 heads, d=32)   │    │   Hollomon-J)  │                   │
│  └────────┬──────────┘    └───────┬────────┘                   │
│           └────────┬─────────────┘                              │
│                    ▼                                             │
│          ┌─────────────────┐                                    │
│          │  Conditioning   │  c = [comp_embed ⊕ phys_proj]     │
│          └────────┬────────┘                                    │
│                   ▼                                             │
│    ┌──────────────────────────────────────┐                     │

## Data Collection

Building this dataset was the hardest part of the project. The 373-point dataset was assembled from **47 independent sources** across 4 continents:

### Data sources (373 experimental measurements)

| Source Type | Points | How It Was Obtained |
|---|---|---|
| **Peer-reviewed journals** (25 studies) | 125 | Manual extraction from figures + tables in Acta Mat, Scripta Mat, Met. Trans., IJMS |
| **US Patent filings** (5 patents) | 86 | Scraped from USPTO HTML, structured from patent trial data tables |
| **PhD theses** (3 theses) | 64 | PDF extraction from Arlazarov (2015), Glover (2020), university repositories |
| **Chinese/Japanese journals** | 9 | Accessed through CNKI, university portals, non-indexed databases |
| **Open-access compilations** | 29 | MDPI, SpringerOpen, ResearchGate full-text mining |
| **Bainitic/Q&P stability studies** | 49 | Cross-domain transfer from Q&P and bainitic hold experiments |
| **Industrial reports** | 11 | Process map compilations, continuous yield studies |

### Synthetic pre-training data
- **5,000 CALPHAD-surrogate curves** generated via recalibrated JMAK kinetics
- Used only for Stage 1 pre-training — never mixed with real data in evaluation

---

## Results

# archive - old versions and original bundles

this folder keeps earlier code versions and original zip bundles for reference.
nothing here is needed for the active project. its just an audit trail.

## whats in here

### code_v1_earliest/
the original codebase before any kaggle fixes. smaller model, simpler loss function, basic trainer.
- model.py (9KB) - no variable-length padding support
- losses.py (5KB) - fewer loss terms
- trainer.py (15KB) - basic training loop without the stage2 fixes
- visualizations.py
- pipeline.log - from a local test run

### code_v2_intermediate/
this is what actually ran stage 1 on kaggle and worked. bigger model, more loss terms, better readme.
still missing the padding/masking stuff that stage 2 needed though.
- model.py (11KB)
- losses.py (5KB)
- trainer.py (17KB)
- publication_pipeline.py
- README.md (8.5KB)
- pipeline.log

### with_kaggle_session/
files from the with_kaggle working directory that had kaggle-specific outputs and analysis.
- complete_project.py - analysis/completion script
- FINAL_RESULTS.md - the honest results writeup
- pipeline.log
- README.md

### old_zips/
original zip bundles from various kaggle uploads and recovery attempts.
contents are already extracted into the active folders, these are kept for provenance.
- kaggle_full_recovery_bundle_v1.zip
- recovered_stage1_bundle_v1.zip
- medium_mn_neural_ode_kaggle_input.zip
- with_kaggle_upload.zip
- stage2_fixed_artifacts.zip
- improved_notebook_cells.zip
- failed_notebook_r5.ipynb and .log - the stage 1 notebook that also tried stage 2 and crashed

File: archive/legacy_outputs/extracted_literature_data.csv
Study,Year,Measurement_Method,Mn_wt,C_wt,Al_wt,Si_wt,T_anneal_C,Time_sec,RA_fraction,Notes
Lee_et_al,2011,XRD,6.0,0.1,0.0,0.0,600,3600,0.35,Isothermal hold
Lee_et_al,2011,XRD,6.0,0.1,0.0,0.0,600,36000,0.40,Extended hold
Lee_et_al,2011,XRD,6.0,0.1,0.0,0.0,650,3600,0.25,Higher temp shifts eq
Miller,1972,XRD,5.8,0.11,0.0,0.0,600,57600,0.30,Legacy TRIP baseline
Suh_et_al,2014,XRD,5.0,0.1,0.0,0.0,650,360,0.15,C-partitioning stage
Suh_et_al,2014,XRD,5.0,0.1,0.0,0.0,650,3600,0.22,Transition stage
Suh_et_al,2014,XRD,5.0,0.1,0.0,0.0,650,36000,0.28,Mn-partitioning stage
De_Moor_et_al,2011,XRD,3.0,0.1,0.0,0.0,600,3600,0.12,Lean alloy
De_Moor_et_al,2011,XRD,5.0,0.1,0.0,0.0,600,3600,0.18,Lean alloy
Gibbs_et_al,2011,XRD,7.0,0.1,0.0,0.0,600,3600,0.38,High stability
Gibbs_et_al,2011,XRD,7.0,0.1,0.0,0.0,650,3600,0.25,High stability
Luo_et_al,2011,XRD,5.0,0.1,0.0,0.0,650,3600,0.30,Concurrent recrystallization
Ryu_et_al,2014,XRD,6.0,0.1,0.0,0.0,600,3600,0.32,Thermal stability study
Ryu_et_al,2014,XRD,6.0,0.1,0.0,0.0,650,3600,0.20,Thermal stability study
Kuzmina_et_al,2015,APT/XRD,9.0,0.1,0.0,0.0,600,86400,0.42,Local equilibrium established
Hu_et_al,2017,XRD,7.0,0.1,2.0,0.0,650,3600,0.20,Al delays kinetics
Hu_et_al,2017,XRD,7.0,0.1,2.0,0.0,700,3600,0.35,Al shifts Ac1 higher
Arlazarov_et_al,2012,XRD,5.0,0.1,0.0,0.0,650,1800,0.24,Heating rate effect
Aydin_et_al,2013,XRD,6.0,0.1,0.0,0.0,625,3600,0.33,Isothermal hold
Wang_et_al,2013,XRD,5.0,0.2,0.0,0.0,650,3600,0.36,Higher C content
Wang_et_al,2013,XRD,5.0,0.2,0.0,0.0,650,14400,0.38,Higher C content equilibrium
