Repository: Atin99/physics-node-austenite-reversion

# Physics-Constrained Latent Neural ODE for Austenite Reversion Kinetics

> **Best model: test R² = +0.378** on held-out studies · 9 trained checkpoints · 7 prediction pipelines  
> Consolidated from project_4, project_4.2, project_4.3 into this final repository.

---

## What This Project Does

Predicts the **retained austenite fraction** during intercritical annealing of **medium-Mn steels** (3–12 wt% Mn) as a function of composition, temperature, and time. This is the central phase transformation that controls the TRIP effect in third-generation advanced high-strength steels (3G-AHSS).

The core model is a **Physics-Constrained Latent Neural ODE** — a continuous-time neural network that solves an ordinary differential equation where the right-hand side is a learned function, but constrained by thermodynamic laws (monotonicity, equilibrium boundaries, driving force gating).

---

## Architecture

```
┌─────────────────────────────────────────────────────────────────┐
│                     ARCHITECTURE OVERVIEW                       │
│                                                                 │
│  Composition (Mn,C,Al,Si,T)                                    │
│       │                                                         │
│       ▼                                                         │
│  ┌───────────────────┐    ┌────────────────┐                   │
│  │  Multi-Head Self-  │    │  Physics Proj  │                   │
│  │  Attention Encoder │    │  (log D, ΔG,   │                   │
│  │  (4 heads, d=32)   │    │   Hollomon-J)  │                   │
│  └────────┬──────────┘    └───────┬────────┘                   │
│           └────────┬─────────────┘                              │
│                    ▼                                             │
│          ┌─────────────────┐                                    │
│          │  Conditioning   │  c = [comp_embed ⊕ phys_proj]     │
│          └────────┬────────┘                                    │
│                   ▼                                             │
│    ┌──────────────────────────────────────┐                     │
│    │       Augmented ODE Function         │                     │
│    │                                      │                     │
│    │  dz/dt = f_θ(z, c)                  │                     │
│    │                                      │                     │
│    │  ┌────────────────────────────┐      │                     │
│    │  │ FiLM-conditioned MLP      │      │                     │
│    │  │ [128 → 128 → 96 → 64]    │      │                     │
│    │  │ (spectral norm + SiLU)    │      │                     │
│    │  └──────────┬─────────────────┘      │                     │
│    │             ▼                        │                     │
│    │  ┌────────────────────────────┐      │                     │
│    │  │ Physics Gate:              │      │                     │
│    │  │ df/dt = rate · |ΔG| ·     │      │                     │
│    │  │   (f_eq - f) · (f + ε)    │      │                     │
│    │  │                            │      │                     │
│    │  │ ✓ monotonicity guaranteed  │      │                     │
│    │  │ ✓ f ≤ f_eq guaranteed     │      │                     │
│    │  │ ✓ nucleation barrier      │      │                     │
│    │  └────────────────────────────┘      │                     │
│    └──────────────────────────────────────┘                     │
│                   ▼                                             │
│          ┌─────────────────┐                                    │
│          │  dopri5 Solver  │  Adaptive Runge-Kutta 4/5         │
│          │  (adjoint BP)   │  rtol=1e-5, atol=1e-7            │

## Data Collection

Building this dataset was the hardest part of the project. The 373-point dataset was assembled from **47 independent sources** across 4 continents:

### Data sources (373 experimental measurements)

| Source Type | Points | How It Was Obtained |
|---|---|---|
| **Peer-reviewed journals** (25 studies) | 125 | Manual extraction from figures + tables in Acta Mat, Scripta Mat, Met. Trans., IJMS |
| **US Patent filings** (5 patents) | 86 | Scraped from USPTO HTML, structured from patent trial data tables |
| **PhD theses** (3 theses) | 64 | PDF extraction from Arlazarov (2015), Glover (2020), university repositories |
| **Chinese/Japanese journals** | 9 | Accessed through CNKI, university portals, non-indexed databases |
| **Open-access compilations** | 29 | MDPI, SpringerOpen, ResearchGate full-text mining |
| **Bainitic/Q&P stability studies** | 49 | Cross-domain transfer from Q&P and bainitic hold experiments |
| **Industrial reports** | 11 | Process map compilations, continuous yield studies |

### Synthetic pre-training data
- **5,000 CALPHAD-surrogate curves** generated via recalibrated JMAK kinetics
- Used only for Stage 1 pre-training — never mixed with real data in evaluation

---

## Results

File: data/processed/experimental_candidates_needs_review.csv
Study,Year,DOI_or_ID,Source_URL,Source_Access,Source_File,Inclusion_Tier,Reliability_Tier,Mn_wt,C_wt,Al_wt,Si_wt,Cu_wt,Ni_wt,Cr_wt,Mo_wt,Nb_wt,V_wt,T_anneal_C,Time_sec,RA_fraction,RA_pct,Measurement_Method,Data_Quality,Initial_Condition,Source_Ref,Extraction_Note,ML_Ready,Row_Key
skowronek_2023_time,2023.0,10.1007/s11661-023-06998-x,https://link.springer.com/article/10.1007/s11661-023-06998-x,open_access_springer,open_access_verified_additions.csv,core_partial_composition,candidate_review,5.0,,1.6,0.0,0.0,0.0,0.0,,,,680.0,60.0,0.16,16.0,XRD,text_reported,hot-rolled martensitic strip,Results section / Figure 2 text,Al-alloyed 5Mn steel. Composition table not extracted yet; C field blank. Text reports about 16 pct RA after 1 min at 680C.,False,skowronek_2023_time|5.0|nan|1.6|0.0|680.0|60.0|0.16|xrd
skowronek_2023_time,2023.0,10.1007/s11661-023-06998-x,https://link.springer.com/article/10.1007/s11661-023-06998-x,open_access_springer,open_access_verified_additions.csv,core_partial_composition,candidate_review,5.0,,1.6,0.0,0.0,0.0,0.0,,,,680.0,900.0,0.33,33.0,XRD,text_reported,hot-rolled martensitic strip,Results section / Figure 2 text,Al-alloyed 5Mn steel. Composition table not extracted yet; C field blank. Text reports 33 pct fraction after first 15 min.,False,skowronek_2023_time|5.0|nan|1.6|0.0|680.0|900.0|0.33|xrd
skowronek_2023_time,2023.0,10.1007/s11661-023-06998-x,https://link.springer.com/article/10.1007/s11661-023-06998-x,open_access_springer,open_access_verified_additions.csv,core_partial_composition,candidate_review,5.0,,1.6,0.0,0.0,0.0,0.0,,,,680.0,18000.0,0.41,41.0,XRD,text_reported,hot-rolled martensitic strip,Results section / Figure 2 text,Al-alloyed 5Mn steel. Composition table not extracted yet; C field blank. Text indicates final fraction about 41 pct and 120-300 min nearly constant; entered at 300 min.,False,skowronek_2023_time|5.0|nan|1.6|0.0|680.0|18000.0|0.41|xrd
bhadhon_2022_starting_microstructure,2022.0,10.3390/met12020356,https://www.mdpi.com/2075-4701/12/2/356,open_access_mdpi,open_access_verified_additions.csv,candidate_approx,candidate_review,6.0,0.2,0.4,1.7,0.0,0.0,0.5,,,,675.0,60.0,0.3,30.0,XRD,text_reported_lower_bound,martensitic starting microstructure,Abstract / Results section,"Abstract says M starting microstructures achieved greater than 0.30 RA for 675C and 60-360 s. Entered as lower-bound candidate, not exact training row.",True,bhadhon_2022_starting_microstructure|6.0|0.2|0.4|1.7|675.0|60.0|0.3|xrd
bhadhon_2022_starting_microstructure,2022.0,10.3390/met12020356,https://www.mdpi.com/2075-4701/12/2/356,open_access_mdpi,open_access_verified_additions.csv,candidate_approx,candidate_review,6.0,0.2,0.4,1.7,0.0,0.0,0.5,,,,710.0,480.0,0.37,37.0,XRD,text_reported_approx,cold-rolled tempered martensite starting microstructure,Results section / Figure 5 text,CR 710C plus 480 s yielded high RA fraction about 0.37. Approximate candidate only.,True,bhadhon_2022_starting_microstructure|6.0|0.2|0.4|1.7|710.0|480.0|0.37|xrd
bhadhon_2022_starting_microstructure,2022.0,10.3390/met12020356,https://www.mdpi.com/2075-4701/12/2/356,open_access_mdpi,open_access_verified_additions.csv,candidate_approx,candidate_review,6.0,0.2,0.4,1.7,0.0,0.0,0.5,,,,710.0,600.0,0.37,37.0,XRD,text_reported_approx,cold-rolled tempered martensite starting microstructure,Results section / Figure 5 text,CR 710C plus 600 s yielded high RA fraction about 0.37. Approximate candidate only.,True,bhadhon_2022_starting_microstructure|6.0|0.2|0.4|1.7|710.0|600.0|0.37|xrd
zhang_2024_cold_rolled_auto_mmn,2024.0,10.3969/j.issn.0253-6099.2024.05.032,https://xiang.jp.kxsz.net/article/id/7722,open_abstract_chinese,open_access_verified_additions.csv,candidate_partial_composition,candidate_review,,,,,,,,,,,660.0,1800.0,0.2412,24.12,unspecified_XRD_or_microstructure,text_reported_abstract,cold-rolled automotive medium-Mn steel,Abstract,Abstract reports optimum reverse-transformation anneal at 660C for 30 min with austenite volume fraction 24.12 percent. Full PDF needed for composition and measurement method before ML use.,False,zhang_2024_cold_rolled_auto_mmn|nan|nan|nan|nan|660.0|1800.0|0.2412|unspecified_xrd_or_microstructure
wan_2025_ce_time,2025.0,10.13228/j.boyuan.issn0449-749x.20250586,https://www.chinamet.cn/article/doi/10.13228/j.boyuan.issn0449-749x.20250586,open_abstract_chinese,open_access_verified_additions.csv,candidate_partial_composition,candidate_review,,,,,,,,,,,650.0,1200.0,0.2332,23.32,XRD,text_reported_abstract,Ce-free medium-Mn automotive steel short-process IA,Abstract,Abstract reports Ce-free steel at 650C 20 min reaches peak RA volume fraction 23.32 percent. Composition not available in visible abstract.,False,wan_2025_ce_time|nan|nan|nan|nan|650.0|1200.0|0.2332|xrd
wan_2025_ce_time,2025.0,10.13228/j.boyuan.issn0449-749x.20250586,https://www.chinamet.cn/article/doi/10.13228/j.boyuan.issn0449-749x.20250586,open_abstract_chinese,open_access_verified_additions.csv,candidate_partial_composition,candidate_review,,,,,,,,,,,650.0,1200.0,0.2529,25.29,XRD,text_reported_abstract,Ce-microalloyed medium-Mn automotive steel short-process IA,Abstract,Abstract reports Ce-added steel at 650C 20 min reaches RA volume fraction 25.29 percent. Composition not available in visible abstract.,False,wan_2025_ce_time|nan|nan|nan|nan|650.0|1200.0|0.2529|xrd
zhao_2018_reverse_phase,2018.0,10.3390/ma11091633,https://www.mdpi.com/1996-1944/11/9/1633,open_access_mdpi,open_access_verified_additions.csv,candidate_approx,candidate_review,5.4,0.13,0.0,0.0,0.0,0.0,0.0,,,,650.0,1800.0,0.1048,10.48,XRD,text_reported_discrepant,930C 20min quench then reverse-phase transformation anneal,Results section / conclusion,Article text reports 10.39 pct in one paragraph and 10.48 pct later for 650C; row kept candidate until figure/table verification.,True,zhao_2018_reverse_phase|5.4|0.13|0.0|0.0|650.0|1800.0|0.1048|xrd
us20230295781_patent_trials,2023.0,US20230295781A1,https://patents.google.com/patent/US20230295781A1/en,open_patent_html,transfer_real_ra_stability.csv,transfer_real_patent_structured,transfer_or_secondary,,,,,,,,,,,4.0,5.0,1.0,100.0,patent_structured_microstructure_table,table_structured_patent,FRTnan-CTnan-HBAnanxnanh-CR1.0-T12.0/3.0s-T24.0/5.0s,US20230295781A1 Table 5 trial 0,Structured patent trial table extraction (US20230295781A1). RA_note=fraction_to_pct.,False,us20230295781_patent_trials|nan|nan|nan|nan|4.0|5.0|1.0|patent_structured_microstructure_table
us20230279528_patent_trials,2023.0,US20230279528A1,https://patents.google.com/patent/US20230279528A1/en,open_patent_html,transfer_real_ra_stability.csv,transfer_real_patent_structured,transfer_or_secondary,,,,,,,,,,,4.0,5.0,1.0,100.0,patent_structured_microstructure_table,table_structured_patent,FRTnan-CTnan-HBAnanxnanh-CR1.0-T12.0/3.0h-T24.0/5.0s,US20230279528A1 Table 5 trial 0,Structured patent trial table extraction (US20230279528A1). RA_note=fraction_to_pct.,False,us20230279528_patent_trials|nan|nan|nan|nan|4.0|5.0|1.0|patent_structured_microstructure_table
us20230279528_patent_trials,2023.0,US20230279528A1,https://patents.google.com/patent/US20230279528A1/en,open_patent_html,transfer_real_ra_stability.csv,transfer_real_patent_structured,transfer_or_secondary,9.53,0.09,1.69,0.0,,,,0.32,0.031,,,,0.3,30.0,patent_structured_microstructure_table,table_structured_patent,FRT900.0-CT450.0-HBA640.0x10.0h-CR50.0-T1560.0/6.0h-T2nan/nans,US20230279528A1 Table 5 trial 2,Structured patent trial table extraction (US20230279528A1).,False,us20230279528_patent_trials|9.53|0.09|1.69|0.0|nan|nan|0.3|patent_structured_microstructure_table
us20230279528_patent_trials,2023.0,US20230279528A1,https://patents.google.com/patent/US20230279528A1/en,open_patent_html,transfer_real_ra_stability.csv,transfer_real_patent_structured,transfer_or_secondary,9.53,0.09,1.69,0.0,,,,0.32,0.031,,,,0.25,25.0,patent_structured_microstructure_table,table_structured_patent,FRT900.0-CT450.0-HBA640.0x10.0h-CR50.0-T1540.0/6.0h-T2nan/nans,US20230279528A1 Table 5 trial 4,Structured patent trial table extraction (US20230279528A1).,False,us20230279528_patent_trials|9.53|0.09|1.69|0.0|nan|nan|0.25|patent_structured_microstructure_table
us20230272498_patent_trials,2023.0,US20230272498A1,https://patents.google.com/patent/US20230272498A1/en,open_patent_html,transfer_real_ra_stability.csv,transfer_real_patent_structured,transfer_or_secondary,,,,,,,,,,,4.0,5.0,1.0,100.0,patent_structured_microstructure_table,table_structured_patent,FRTnan-HBAnanxnanh-CR1.0-T12.0/3.0s-T24.0/5.0s,US20230272498A1 Table 5 trial 0,Structured patent trial table extraction (US20230272498A1). RA_note=fraction_to_pct.,False,us20230272498_patent_trials|nan|nan|nan|nan|4.0|5.0|1.0|patent_structured_microstructure_table
us20230175104_patent_trials,2023.0,US20230175104A1,https://patents.google.com/patent/US20230175104A1/en,open_patent_html,transfer_real_ra_stability.csv,transfer_real_patent_structured,transfer_or_secondary,,,,,,,,,,,1.0,2.0,1.0,100.0,patent_structured_microstructure_table,table_structured_patent,FRTnan-HBAnanxnanh-Tsoak1.0/2.0s,US20230175104A1 Table 5 trial 0,Structured patent trial table extraction (US20230175104A1). RA_note=fraction_to_pct.,False,us20230175104_patent_trials|nan|nan|nan|nan|1.0|2.0|1.0|patent_structured_microstructure_table
kozlowska_2021_mech_3mn,2021.0,10.1007/s43452-021-00284-6,https://link.springer.com/content/pdf/10.1007/s43452-021-00284-6.pdf,open_access_pdf,transfer_real_ra_stability.csv,transfer_real_mechanical_temp,transfer_or_secondary,3.1,0.17,1.6,0.22,,,,0.22,0.04,,,,0.121,12.1,XRD,table,hot-rolled -> 700C/15s -> 400C/300s isothermal hold; tensile at set deformation temperature,Kozlowska 2021 Table 2 3Mn row Initial state,RA after tensile at deformation temperature. ,False,kozlowska_2021_mech_3mn|3.1|0.17|1.6|0.22|nan|nan|0.121|xrd
kozlowska_2021_mech_5mn,2021.0,10.1007/s43452-021-00284-6,https://link.springer.com/content/pdf/10.1007/s43452-021-00284-6.pdf,open_access_pdf,transfer_real_ra_stability.csv,transfer_real_mechanical_temp,transfer_or_secondary,5.0,0.17,1.5,0.21,,,,0.2,0.03,,,,0.08,8.0,XRD,table,hot-rolled -> direct 400C/300s isothermal hold; tensile at set deformation temperature,Kozlowska 2021 Table 2 5Mn row Initial state,RA after tensile at deformation temperature. ,False,kozlowska_2021_mech_5mn|5.0|0.17|1.5|0.21|nan|nan|0.08|xrd
kozlowska_2021_mech_3mn,2021.0,10.1007/s43452-021-00284-6,https://link.springer.com/content/pdf/10.1007/s43452-021-00284-6.pdf,open_access_pdf,transfer_real_ra_stability.csv,transfer_real_mechanical_temp,transfer_or_secondary,3.1,0.17,1.6,0.22,,,,0.22,0.04,,20.0,,0.027000000000000003,2.7,XRD,table,hot-rolled -> 700C/15s -> 400C/300s isothermal hold; tensile at set deformation temperature,Kozlowska 2021 Table 2 3Mn row 20,RA after tensile at deformation temperature. ,False,kozlowska_2021_mech_3mn|3.1|0.17|1.6|0.22|20.0|nan|0.027|xrd
kozlowska_2021_mech_5mn,2021.0,10.1007/s43452-021-00284-6,https://link.springer.com/content/pdf/10.1007/s43452-021-00284-6.pdf,open_access_pdf,transfer_real_ra_stability.csv,transfer_real_mechanical_temp,transfer_or_secondary,5.0,0.17,1.5,0.21,,,,0.2,0.03,,20.0,,0.02,2.0,XRD,table,hot-rolled -> direct 400C/300s isothermal hold; tensile at set deformation temperature,Kozlowska 2021 Table 2 5Mn row 20,RA after tensile at deformation temperature. RA_note=lower_bound.,False,kozlowska_2021_mech_5mn|5.0|0.17|1.5|0.21|20.0|nan|0.02|xrd
kozlowska_2021_mech_3mn,2021.0,10.1007/s43452-021-00284-6,https://link.springer.com/content/pdf/10.1007/s43452-021-00284-6.pdf,open_access_pdf,transfer_real_ra_stability.csv,transfer_real_mechanical_temp,transfer_or_secondary,3.1,0.17,1.6,0.22,,,,0.22,0.04,,60.0,,0.059000000000000004,5.9,XRD,table,hot-rolled -> 700C/15s -> 400C/300s isothermal hold; tensile at set deformation temperature,Kozlowska 2021 Table 2 3Mn row 60,RA after tensile at deformation temperature. ,False,kozlowska_2021_mech_3mn|3.1|0.17|1.6|0.22|60.0|nan|0.059|xrd
kozlowska_2021_mech_5mn,2021.0,10.1007/s43452-021-00284-6,https://link.springer.com/content/pdf/10.1007/s43452-021-00284-6.pdf,open_access_pdf,transfer_real_ra_stability.csv,transfer_real_mechanical_temp,transfer_or_secondary,5.0,0.17,1.5,0.21,,,,0.2,0.03,,60.0,,0.02,2.0,XRD,table,hot-rolled -> direct 400C/300s isothermal hold; tensile at set deformation temperature,Kozlowska 2021 Table 2 5Mn row 60,RA after tensile at deformation temperature. RA_note=lower_bound.,False,kozlowska_2021_mech_5mn|5.0|0.17|1.5|0.21|60.0|nan|0.02|xrd
kozlowska_2021_mech_3mn,2021.0,10.1007/s43452-021-00284-6,https://link.springer.com/content/pdf/10.1007/s43452-021-00284-6.pdf,open_access_pdf,transfer_real_ra_stability.csv,transfer_real_mechanical_temp,transfer_or_secondary,3.1,0.17,1.6,0.22,,,,0.22,0.04,,100.0,,0.078,7.8,XRD,table,hot-rolled -> 700C/15s -> 400C/300s isothermal hold; tensile at set deformation temperature,Kozlowska 2021 Table 2 3Mn row 100,RA after tensile at deformation temperature. ,False,kozlowska_2021_mech_3mn|3.1|0.17|1.6|0.22|100.0|nan|0.078|xrd
kozlowska_2021_mech_5mn,2021.0,10.1007/s43452-021-00284-6,https://link.springer.com/content/pdf/10.1007/s43452-021-00284-6.pdf,open_access_pdf,transfer_real_ra_stability.csv,transfer_real_mechanical_temp,transfer_or_secondary,5.0,0.17,1.5,0.21,,,,0.2,0.03,,100.0,,0.026000000000000002,2.6,XRD,table,hot-rolled -> direct 400C/300s isothermal hold; tensile at set deformation temperature,Kozlowska 2021 Table 2 5Mn row 100,RA after tensile at deformation temperature. ,False,kozlowska_2021_mech_5mn|5.0|0.17|1.5|0.21|100.0|nan|0.026|xrd
kozlowska_2021_mech_3mn,2021.0,10.1007/s43452-021-00284-6,https://link.springer.com/content/pdf/10.1007/s43452-021-00284-6.pdf,open_access_pdf,transfer_real_ra_stability.csv,transfer_real_mechanical_temp,transfer_or_secondary,3.1,0.17,1.6,0.22,,,,0.22,0.04,,140.0,,0.09300000000000001,9.3,XRD,table,hot-rolled -> 700C/15s -> 400C/300s isothermal hold; tensile at set deformation temperature,Kozlowska 2021 Table 2 3Mn row 140,RA after tensile at deformation temperature. ,False,kozlowska_2021_mech_3mn|3.1|0.17|1.6|0.22|140.0|nan|0.093|xrd
kozlowska_2021_mech_5mn,2021.0,10.1007/s43452-021-00284-6,https://link.springer.com/content/pdf/10.1007/s43452-021-00284-6.pdf,open_access_pdf,transfer_real_ra_stability.csv,transfer_real_mechanical_temp,transfer_or_secondary,5.0,0.17,1.5,0.21,,,,0.2,0.03,,140.0,,0.028999999999999998,2.9,XRD,table,hot-rolled -> direct 400C/300s isothermal hold; tensile at set deformation temperature,Kozlowska 2021 Table 2 5Mn row 140,RA after tensile at deformation temperature. ,False,kozlowska_2021_mech_5mn|5.0|0.17|1.5|0.21|140.0|nan|0.029|xrd
kozlowska_2021_mech_3mn,2021.0,10.1007/s43452-021-00284-6,https://link.springer.com/content/pdf/10.1007/s43452-021-00284-6.pdf,open_access_pdf,transfer_real_ra_stability.csv,transfer_real_mechanical_temp,transfer_or_secondary,3.1,0.17,1.6,0.22,,,,0.22,0.04,,200.0,,0.105,10.5,XRD,table,hot-rolled -> 700C/15s -> 400C/300s isothermal hold; tensile at set deformation temperature,Kozlowska 2021 Table 2 3Mn row 200,RA after tensile at deformation temperature. ,False,kozlowska_2021_mech_3mn|3.1|0.17|1.6|0.22|200.0|nan|0.105|xrd
kozlowska_2021_mech_5mn,2021.0,10.1007/s43452-021-00284-6,https://link.springer.com/content/pdf/10.1007/s43452-021-00284-6.pdf,open_access_pdf,transfer_real_ra_stability.csv,transfer_real_mechanical_temp,transfer_or_secondary,5.0,0.17,1.5,0.21,,,,0.2,0.03,,200.0,,0.034,3.4,XRD,table,hot-rolled -> direct 400C/300s isothermal hold; tensile at set deformation temperature,Kozlowska 2021 Table 2 5Mn row 200,RA after tensile at deformation temperature. ,False,kozlowska_2021_mech_5mn|5.0|0.17|1.5|0.21|200.0|nan|0.034|xrd
glover_phd_2020,2020.0,CSM_Glover_PhD_2020,https://wpfiles.mines.edu/wp-content/uploads/aspprc/ResearchMaterials/Theses/Glover%2C%20Alexandra%20%28PhD-2020%29.pdf,phd_thesis_pdf,thesis_pdf_mined_real_ra.csv,thesis_core_exact,experimental_core_exact,7.17,0.139,0.046,0.21,,0.026,0.083,0.018,0.01,0.004,,,0.408,40.8,XRD,table_pdf_mined,batch-annealed as-received BA-AR; industrial primary soak not disclosed,Table B.1,Retained austenite ferrite and athermal martensite fractions following double soaking heat treatment.,False,glover_phd_2020|7.17|0.139|0.046|0.21|nan|nan|0.408|xrd

File: data/processed/experimental_digitized_with_uncertainty.csv
Study,Year,DOI_or_ID,Source_URL,Source_Access,Source_File,Inclusion_Tier,Reliability_Tier,Mn_wt,C_wt,Al_wt,Si_wt,Cu_wt,Ni_wt,Cr_wt,Mo_wt,Nb_wt,V_wt,T_anneal_C,Time_sec,RA_fraction,RA_pct,Measurement_Method,Data_Quality,Initial_Condition,Source_Ref,Extraction_Note,ML_Ready,Row_Key
luo_2011,,10.1016/j.actamat.2011.03.025,,experimental,project4_literature_validation.csv,legacy_project4,experimental_digitized,5.0,0.2,0.0,0.0,,,,0.0,0.0,,650.0,14400.0,0.22,22.0,XRD,digitized_figure,cold-rolled martensitic,"Figure 2, approximate",Acta Materialia,True,luo_2011|5.0|0.2|0.0|0.0|650.0|14400.0|0.22|xrd
luo_2011,,10.1016/j.actamat.2011.03.025,,experimental,project4_literature_validation.csv,legacy_project4,experimental_digitized,5.0,0.2,0.0,0.0,,,,0.0,0.0,,650.0,43200.0,0.3,30.0,XRD,digitized_figure,cold-rolled martensitic,"Figure 2, approximate",Acta Materialia,True,luo_2011|5.0|0.2|0.0|0.0|650.0|43200.0|0.3|xrd
pmc11173901_2024,,PMC11173901,,experimental,project4_literature_validation.csv,legacy_project4,experimental_digitized,9.4,0.2,4.3,0.0,,,,0.0,0.0,,750.0,3600.0,0.478,47.8,XRD,digitized_figure,not specified,Figure 3,Open Access (PMC),True,pmc11173901_2024|9.4|0.2|4.3|0.0|750.0|3600.0|0.478|xrd
pmc11173901_2024,,PMC11173901,,experimental,project4_literature_validation.csv,legacy_project4,experimental_digitized,9.4,0.2,4.3,0.0,,,,0.0,0.0,,800.0,3600.0,0.599,59.9,XRD,digitized_figure,not specified,"Figure 3, peak",Open Access (PMC),True,pmc11173901_2024|9.4|0.2|4.3|0.0|800.0|3600.0|0.599|xrd
pmc11173901_2024,,PMC11173901,,experimental,project4_literature_validation.csv,legacy_project4,experimental_digitized,9.4,0.2,4.3,0.0,,,,0.0,0.0,,850.0,3600.0,0.536,53.6,XRD,digitized_figure,not specified,Figure 3,Open Access (PMC),True,pmc11173901_2024|9.4|0.2|4.3|0.0|850.0|3600.0|0.536|xrd
pmc6266817_2018,,PMC6266817,,experimental,project4_literature_validation.csv,legacy_project4,experimental_digitized,5.0,0.12,1.0,0.0,,,,0.2,0.05,,600.0,1800.0,0.26,26.0,XRD,digitized_figure,cold-rolled (CR),Figure 4b (CR),Open Access (PMC),True,pmc6266817_2018|5.0|0.12|1.0|0.0|600.0|1800.0|0.26|xrd
pmc6266817_2018,,PMC6266817,,experimental,project4_literature_validation.csv,legacy_project4,experimental_digitized,5.0,0.12,1.0,0.0,,,,0.2,0.05,,625.0,1800.0,0.33,33.0,XRD,digitized_figure,cold-rolled (CR),Figure 4b (CR),Open Access (PMC),True,pmc6266817_2018|5.0|0.12|1.0|0.0|625.0|1800.0|0.33|xrd
pmc6266817_2018,,PMC6266817,,experimental,project4_literature_validation.csv,legacy_project4,experimental_digitized,5.0,0.12,1.0,0.0,,,,0.2,0.05,,675.0,1800.0,0.29,29.0,XRD,digitized_figure,cold-rolled (CR),Figure 4b (CR),Open Access (PMC),True,pmc6266817_2018|5.0|0.12|1.0|0.0|675.0|1800.0|0.29|xrd
pmc6266817_2018,,PMC6266817,,experimental,project4_literature_validation.csv,legacy_project4,experimental_digitized,5.0,0.12,1.0,0.0,,,,0.2,0.05,,700.0,1800.0,0.21,21.0,XRD,digitized_figure,cold-rolled (CR),Figure 4b (CR),Open Access (PMC),True,pmc6266817_2018|5.0|0.12|1.0|0.0|700.0|1800.0|0.21|xrd
pmc6266817_2018,,PMC6266817,,experimental,project4_literature_validation.csv,legacy_project4,experimental_digitized,5.0,0.12,1.0,0.0,,,,0.2,0.05,,750.0,1800.0,0.2,20.0,XRD,digitized_figure,cold-rolled (CR),Figure 4b (CR),Open Access (PMC),True,pmc6266817_2018|5.0|0.12|1.0|0.0|750.0|1800.0|0.2|xrd
pmc6266817_2018_HR,,PMC6266817,,experimental,project4_literature_validation.csv,legacy_project4,experimental_digitized,5.0,0.12,1.0,0.0,,,,0.2,0.05,,600.0,1800.0,0.16,16.0,XRD,digitized_figure,hot-rolled (HR),Figure 4b (HR),Open Access (PMC),True,pmc6266817_2018_hr|5.0|0.12|1.0|0.0|600.0|1800.0|0.16|xrd
pmc6266817_2018_HR,,PMC6266817,,experimental,project4_literature_validation.csv,legacy_project4,experimental_digitized,5.0,0.12,1.0,0.0,,,,0.2,0.05,,625.0,1800.0,0.19,19.0,XRD,digitized_figure,hot-rolled (HR),Figure 4b (HR),Open Access (PMC),True,pmc6266817_2018_hr|5.0|0.12|1.0|0.0|625.0|1800.0|0.19|xrd
pmc6266817_2018_HR,,PMC6266817,,experimental,project4_literature_validation.csv,legacy_project4,experimental_digitized,5.0,0.12,1.0,0.0,,,,0.2,0.05,,690.0,1800.0,0.21,21.0,XRD,digitized_figure,hot-rolled (HR),Figure 4b (HR),Open Access (PMC),True,pmc6266817_2018_hr|5.0|0.12|1.0|0.0|690.0|1800.0|0.21|xrd
demoor_2011,,10.1016/j.scriptamat.2010.09.040,,experimental,project4_literature_validation.csv,legacy_project4,experimental_digitized,7.1,0.11,0.0,0.0,,,,0.0,0.0,,600.0,60.0,0.02,2.0,XRD,digitized_figure,cold-rolled martensitic,"Figure 2, early kinetics",Scripta Materialia,True,demoor_2011|7.1|0.11|0.0|0.0|600.0|60.0|0.02|xrd
demoor_2011,,10.1016/j.scriptamat.2010.09.040,,experimental,project4_literature_validation.csv,legacy_project4,experimental_digitized,7.1,0.11,0.0,0.0,,,,0.0,0.0,,600.0,600.0,0.08,8.0,XRD,digitized_figure,cold-rolled martensitic,Figure 2,Scripta Materialia,True,demoor_2011|7.1|0.11|0.0|0.0|600.0|600.0|0.08|xrd
demoor_2011,,10.1016/j.scriptamat.2010.09.040,,experimental,project4_literature_validation.csv,legacy_project4,experimental_digitized,7.1,0.11,0.0,0.0,,,,0.0,0.0,,600.0,3600.0,0.15,15.0,XRD,digitized_figure,cold-rolled martensitic,Figure 2,Scripta Materialia,True,demoor_2011|7.1|0.11|0.0|0.0|600.0|3600.0|0.15|xrd
demoor_2011,,10.1016/j.scriptamat.2010.09.040,,experimental,project4_literature_validation.csv,legacy_project4,experimental_digitized,7.1,0.11,0.0,0.0,,,,0.0,0.0,,600.0,36000.0,0.28,28.0,XRD,digitized_figure,cold-rolled martensitic,Figure 2,Scripta Materialia,True,demoor_2011|7.1|0.11|0.0|0.0|600.0|36000.0|0.28|xrd
demoor_2011,,10.1016/j.scriptamat.2010.09.040,,experimental,project4_literature_validation.csv,legacy_project4,experimental_digitized,7.1,0.11,0.0,0.0,,,,0.0,0.0,,600.0,360000.0,0.35,35.0,XRD,digitized_figure,cold-rolled martensitic,"Figure 2, near saturation",Scripta Materialia,True,demoor_2011|7.1|0.11|0.0|0.0|600.0|360000.0|0.35|xrd
lee_decooman_2014,,10.1007/s11661-013-1860-y,,experimental,project4_literature_validation.csv,legacy_project4,experimental_digitized,5.8,0.12,2.0,0.0,,,,0.0,0.0,,625.0,180.0,0.05,5.0,XRD,digitized_figure,cold-rolled martensitic,Figure 3,Metallurgical and Materials Transactions A,True,lee_decooman_2014|5.8|0.12|2.0|0.0|625.0|180.0|0.05|xrd
lee_decooman_2014,,10.1007/s11661-013-1860-y,,experimental,project4_literature_validation.csv,legacy_project4,experimental_digitized,5.8,0.12,2.0,0.0,,,,0.0,0.0,,650.0,180.0,0.12,12.0,XRD,digitized_figure,cold-rolled martensitic,Figure 3,Metallurgical and Materials Transactions A,True,lee_decooman_2014|5.8|0.12|2.0|0.0|650.0|180.0|0.12|xrd
lee_decooman_2014,,10.1007/s11661-013-1860-y,,experimental,project4_literature_validation.csv,legacy_project4,experimental_digitized,5.8,0.12,2.0,0.0,,,,0.0,0.0,,675.0,180.0,0.18,18.0,XRD,digitized_figure,cold-rolled martensitic,Figure 3,Metallurgical and Materials Transactions A,True,lee_decooman_2014|5.8|0.12|2.0|0.0|675.0|180.0|0.18|xrd
lee_decooman_2014,,10.1007/s11661-013-1860-y,,experimental,project4_literature_validation.csv,legacy_project4,experimental_digitized,5.8,0.12,2.0,0.0,,,,0.0,0.0,,700.0,180.0,0.28,28.0,XRD,digitized_figure,cold-rolled martensitic,"Figure 3, near peak",Metallurgical and Materials Transactions A,True,lee_decooman_2014|5.8|0.12|2.0|0.0|700.0|180.0|0.28|xrd
lee_decooman_2014,,10.1007/s11661-013-1860-y,,experimental,project4_literature_validation.csv,legacy_project4,experimental_digitized,5.8,0.12,2.0,0.0,,,,0.0,0.0,,720.0,180.0,0.32,32.0,XRD,digitized_figure,cold-rolled martensitic,"Figure 3, peak",Metallurgical and Materials Transactions A,True,lee_decooman_2014|5.8|0.12|2.0|0.0|720.0|180.0|0.32|xrd
lee_decooman_2014,,10.1007/s11661-013-1860-y,,experimental,project4_literature_validation.csv,legacy_project4,experimental_digitized,5.8,0.12,2.0,0.0,,,,0.0,0.0,,750.0,180.0,0.22,22.0,XRD,digitized_figure,cold-rolled martensitic,"Figure 3, decreasing",Metallurgical and Materials Transactions A,True,lee_decooman_2014|5.8|0.12|2.0|0.0|750.0|180.0|0.22|xrd
nakada_2014,,10.1016/j.actamat.2013.10.067,,experimental,project4_literature_validation.csv,legacy_project4,experimental_digitized,6.0,0.0,0.0,0.0,,,,0.0,0.0,,500.0,86400.0,0.05,5.0,XRD,digitized_figure,quenched martensite,"Figure 4, low-T regime",Acta Materialia,True,nakada_2014|6.0|0.0|0.0|0.0|500.0|86400.0|0.05|xrd
nakada_2014,,10.1016/j.actamat.2013.10.067,,experimental,project4_literature_validation.csv,legacy_project4,experimental_digitized,6.0,0.0,0.0,0.0,,,,0.0,0.0,,550.0,86400.0,0.15,15.0,XRD,digitized_figure,quenched martensite,Figure 4,Acta Materialia,True,nakada_2014|6.0|0.0|0.0|0.0|550.0|86400.0|0.15|xrd
nakada_2014,,10.1016/j.actamat.2013.10.067,,experimental,project4_literature_validation.csv,legacy_project4,experimental_digitized,6.0,0.0,0.0,0.0,,,,0.0,0.0,,575.0,86400.0,0.25,25.0,XRD,digitized_figure,quenched martensite,Figure 4,Acta Materialia,True,nakada_2014|6.0|0.0|0.0|0.0|575.0|86400.0|0.25|xrd
nakada_2014,,10.1016/j.actamat.2013.10.067,,experimental,project4_literature_validation.csv,legacy_project4,experimental_digitized,6.0,0.0,0.0,0.0,,,,0.0,0.0,,600.0,86400.0,0.35,35.0,XRD,digitized_figure,quenched martensite,"Figure 4, near optimum",Acta Materialia,True,nakada_2014|6.0|0.0|0.0|0.0|600.0|86400.0|0.35|xrd
nakada_2014,,10.1016/j.actamat.2013.10.067,,experimental,project4_literature_validation.csv,legacy_project4,experimental_digitized,6.0,0.0,0.0,0.0,,,,0.0,0.0,,625.0,86400.0,0.42,42.0,XRD,digitized_figure,quenched martensite,"Figure 4, peak",Acta Materialia,True,nakada_2014|6.0|0.0|0.0|0.0|625.0|86400.0|0.42|xrd
nakada_2014,,10.1016/j.actamat.2013.10.067,,experimental,project4_literature_validation.csv,legacy_project4,experimental_digitized,6.0,0.0,0.0,0.0,,,,0.0,0.0,,650.0,86400.0,0.3,30.0,XRD,digitized_figure,quenched martensite,"Figure 4, decreasing",Acta Materialia,True,nakada_2014|6.0|0.0|0.0|0.0|650.0|86400.0|0.3|xrd
nakada_2014,,10.1016/j.actamat.2013.10.067,,experimental,project4_literature_validation.csv,legacy_project4,experimental_digitized,6.0,0.0,0.0,0.0,,,,0.0,0.0,,675.0,86400.0,0.08,8.0,XRD,digitized_figure,quenched martensite,"Figure 4, fresh martensite",Acta Materialia,True,nakada_2014|6.0|0.0|0.0|0.0|675.0|86400.0|0.08|xrd
shi_2010,,10.1016/j.scriptamat.2010.06.023,,experimental,project4_literature_validation.csv,legacy_project4,experimental_digitized,5.0,0.2,0.0,0.0,,,,0.0,0.0,,620.0,3600.0,0.18,18.0,XRD,digitized_figure,cold-rolled martensitic,Figure 1,Scripta Materialia,True,shi_2010|5.0|0.2|0.0|0.0|620.0|3600.0|0.18|xrd
shi_2010,,10.1016/j.scriptamat.2010.06.023,,experimental,project4_literature_validation.csv,legacy_project4,experimental_digitized,5.0,0.2,0.0,0.0,,,,0.0,0.0,,640.0,3600.0,0.25,25.0,XRD,digitized_figure,cold-rolled martensitic,Figure 1,Scripta Materialia,True,shi_2010|5.0|0.2|0.0|0.0|640.0|3600.0|0.25|xrd
shi_2010,,10.1016/j.scriptamat.2010.06.023,,experimental,project4_literature_validation.csv,legacy_project4,experimental_digitized,5.0,0.2,0.0,0.0,,,,0.0,0.0,,650.0,3600.0,0.3,30.0,XRD,digitized_figure,cold-rolled martensitic,"Figure 1, near peak",Scripta Materialia,True,shi_2010|5.0|0.2|0.0|0.0|650.0|3600.0|0.3|xrd
shi_2010,,10.1016/j.scriptamat.2010.06.023,,experimental,project4_literature_validation.csv,legacy_project4,experimental_digitized,5.0,0.2,0.0,0.0,,,,0.0,0.0,,660.0,3600.0,0.32,32.0,XRD,digitized_figure,cold-rolled martensitic,"Figure 1, peak",Scripta Materialia,True,shi_2010|5.0|0.2|0.0|0.0|660.0|3600.0|0.32|xrd
shi_2010,,10.1016/j.scriptamat.2010.06.023,,experimental,project4_literature_validation.csv,legacy_project4,experimental_digitized,5.0,0.2,0.0,0.0,,,,0.0,0.0,,680.0,3600.0,0.2,20.0,XRD,digitized_figure,cold-rolled martensitic,"Figure 1, decreasing",Scripta Materialia,True,shi_2010|5.0|0.2|0.0|0.0|680.0|3600.0|0.2|xrd
arlazarov_2012,,10.1016/j.msea.2012.02.024,,experimental,project4_literature_validation.csv,legacy_project4,experimental_digitized,5.0,0.1,0.0,0.0,,,,0.0,0.0,,600.0,7200.0,0.08,8.0,XRD,digitized_figure,"cold-rolled, double annealed",Figure 4,Materials Science and Engineering: A,True,arlazarov_2012|5.0|0.1|0.0|0.0|600.0|7200.0|0.08|xrd
arlazarov_2012,,10.1016/j.msea.2012.02.024,,experimental,project4_literature_validation.csv,legacy_project4,experimental_digitized,5.0,0.1,0.0,0.0,,,,0.0,0.0,,625.0,7200.0,0.15,15.0,XRD,digitized_figure,"cold-rolled, double annealed",Figure 4,Materials Science and Engineering: A,True,arlazarov_2012|5.0|0.1|0.0|0.0|625.0|7200.0|0.15|xrd
arlazarov_2012,,10.1016/j.msea.2012.02.024,,experimental,project4_literature_validation.csv,legacy_project4,experimental_digitized,5.0,0.1,0.0,0.0,,,,0.0,0.0,,650.0,7200.0,0.22,22.0,XRD,digitized_figure,"cold-rolled, double annealed","Figure 4, near peak",Materials Science and Engineering: A,True,arlazarov_2012|5.0|0.1|0.0|0.0|650.0|7200.0|0.22|xrd
arlazarov_2012,,10.1016/j.msea.2012.02.024,,experimental,project4_literature_validation.csv,legacy_project4,experimental_digitized,5.0,0.1,0.0,0.0,,,,0.0,0.0,,675.0,7200.0,0.25,25.0,XRD,digitized_figure,"cold-rolled, double annealed","Figure 4, peak",Materials Science and Engineering: A,True,arlazarov_2012|5.0|0.1|0.0|0.0|675.0|7200.0|0.25|xrd
arlazarov_2012,,10.1016/j.msea.2012.02.024,,experimental,project4_literature_validation.csv,legacy_project4,experimental_digitized,5.0,0.1,0.0,0.0,,,,0.0,0.0,,700.0,7200.0,0.18,18.0,XRD,digitized_figure,"cold-rolled, double annealed","Figure 4, decreasing",Materials Science and Engineering: A,True,arlazarov_2012|5.0|0.1|0.0|0.0|700.0|7200.0|0.18|xrd
han_2014,,10.1016/j.msea.2015.02.055,,experimental,project4_literature_validation.csv,legacy_project4,experimental_digitized,9.0,0.05,0.0,0.0,,,,0.0,0.0,,600.0,3600.0,0.12,12.0,XRD,digitized_figure,water-quenched martensite,Figure 3,Materials Science and Engineering: A,True,han_2014|9.0|0.05|0.0|0.0|600.0|3600.0|0.12|xrd
han_2014,,10.1016/j.msea.2015.02.055,,experimental,project4_literature_validation.csv,legacy_project4,experimental_digitized,9.0,0.05,0.0,0.0,,,,0.0,0.0,,625.0,3600.0,0.2,20.0,XRD,digitized_figure,water-quenched martensite,Figure 3,Materials Science and Engineering: A,True,han_2014|9.0|0.05|0.0|0.0|625.0|3600.0|0.2|xrd
han_2014,,10.1016/j.msea.2015.02.055,,experimental,project4_literature_validation.csv,legacy_project4,experimental_digitized,9.0,0.05,0.0,0.0,,,,0.0,0.0,,650.0,3600.0,0.3,30.0,XRD,digitized_figure,water-quenched martensite,"Figure 3, near peak",Materials Science and Engineering: A,True,han_2014|9.0|0.05|0.0|0.0|650.0|3600.0|0.3|xrd
han_2014,,10.1016/j.msea.2015.02.055,,experimental,project4_literature_validation.csv,legacy_project4,experimental_digitized,9.0,0.05,0.0,0.0,,,,0.0,0.0,,675.0,3600.0,0.35,35.0,XRD,digitized_figure,water-quenched martensite,"Figure 3, peak",Materials Science and Engineering: A,True,han_2014|9.0|0.05|0.0|0.0|675.0|3600.0|0.35|xrd
han_2014,,10.1016/j.msea.2015.02.055,,experimental,project4_literature_validation.csv,legacy_project4,experimental_digitized,9.0,0.05,0.0,0.0,,,,0.0,0.0,,700.0,3600.0,0.25,25.0,XRD,digitized_figure,water-quenched martensite,Figure 3,Materials Science and Engineering: A,True,han_2014|9.0|0.05|0.0|0.0|700.0|3600.0|0.25|xrd
han_2014,,10.1016/j.msea.2015.02.055,,experimental,project4_literature_validation.csv,legacy_project4,experimental_digitized,9.0,0.05,0.0,0.0,,,,0.0,0.0,,725.0,3600.0,0.1,10.0,XRD,digitized_figure,water-quenched martensite,"Figure 3, fresh martensite",Materials Science and Engineering: A,True,han_2014|9.0|0.05|0.0|0.0|725.0|3600.0|0.1|xrd
miller_2013,,10.1007/BF02647665,,experimental,project4_literature_validation.csv,legacy_project4,experimental_digitized,5.8,0.1,0.0,0.5,,,,0.0,0.0,,600.0,3600.0,0.1,10.0,XRD,digitized_figure,cold-rolled and annealed,Table 2,Metallurgical Transactions,True,miller_2013|5.8|0.1|0.0|0.5|600.0|3600.0|0.1|xrd
miller_2013,,10.1007/BF02647665,,experimental,project4_literature_validation.csv,legacy_project4,experimental_digitized,5.8,0.1,0.0,0.5,,,,0.0,0.0,,625.0,3600.0,0.18,18.0,XRD,digitized_figure,cold-rolled and annealed,Table 2,Metallurgical Transactions,True,miller_2013|5.8|0.1|0.0|0.5|625.0|3600.0|0.18|xrd
miller_2013,,10.1007/BF02647665,,experimental,project4_literature_validation.csv,legacy_project4,experimental_digitized,5.8,0.1,0.0,0.5,,,,0.0,0.0,,650.0,3600.0,0.3,30.0,XRD,digitized_figure,cold-rolled and annealed,"Table 2, peak",Metallurgical Transactions,True,miller_2013|5.8|0.1|0.0|0.5|650.0|3600.0|0.3|xrd
miller_2013,,10.1007/BF02647665,,experimental,project4_literature_validation.csv,legacy_project4,experimental_digitized,5.8,0.1,0.0,0.5,,,,0.0,0.0,,675.0,3600.0,0.22,22.0,XRD,digitized_figure,cold-rolled and annealed,Table 2,Metallurgical Transactions,True,miller_2013|5.8|0.1|0.0|0.5|675.0|3600.0|0.22|xrd
miller_2013,,10.1007/BF02647665,,experimental,project4_literature_validation.csv,legacy_project4,experimental_digitized,5.8,0.1,0.0,0.5,,,,0.0,0.0,,700.0,3600.0,0.12,12.0,XRD,digitized_figure,cold-rolled and annealed,Table 2,Metallurgical Transactions,True,miller_2013|5.8|0.1|0.0|0.5|700.0|3600.0|0.12|xrd
hu_luo_2017,,10.1016/j.jallcom.2017.07.174,,experimental,project4_literature_validation.csv,legacy_project4,experimental_digitized,7.0,0.1,0.5,0.0,,,,0.0,0.0,,600.0,3600.0,0.15,15.0,XRD,digitized_figure,warm-rolled,Table 1,Journal of Alloys and Compounds,True,hu_luo_2017|7.0|0.1|0.5|0.0|600.0|3600.0|0.15|xrd
hu_luo_2017,,10.1016/j.jallcom.2017.07.174,,experimental,project4_literature_validation.csv,legacy_project4,experimental_digitized,7.0,0.1,0.5,0.0,,,,0.0,0.0,,625.0,3600.0,0.25,25.0,XRD,digitized_figure,warm-rolled,Table 1,Journal of Alloys and Compounds,True,hu_luo_2017|7.0|0.1|0.5|0.0|625.0|3600.0|0.25|xrd
hu_luo_2017,,10.1016/j.jallcom.2017.07.174,,experimental,project4_literature_validation.csv,legacy_project4,experimental_digitized,7.0,0.1,0.5,0.0,,,,0.0,0.0,,650.0,3600.0,0.38,38.0,XRD,digitized_figure,warm-rolled,"Table 1, peak",Journal of Alloys and Compounds,True,hu_luo_2017|7.0|0.1|0.5|0.0|650.0|3600.0|0.38|xrd
hu_luo_2017,,10.1016/j.jallcom.2017.07.174,,experimental,project4_literature_validation.csv,legacy_project4,experimental_digitized,7.0,0.1,0.5,0.0,,,,0.0,0.0,,675.0,3600.0,0.3,30.0,XRD,digitized_figure,warm-rolled,Table 1,Journal of Alloys and Compounds,True,hu_luo_2017|7.0|0.1|0.5|0.0|675.0|3600.0|0.3|xrd
cai_2016,,10.1016/j.actamat.2014.10.052,,experimental,project4_literature_validation.csv,legacy_project4,experimental_digitized,10.0,0.3,2.0,0.0,,,,0.0,0.0,,625.0,3600.0,0.18,18.0,XRD,digitized_figure,cold-rolled martensitic,Figure 2,Acta Materialia,True,cai_2016|10.0|0.3|2.0|0.0|625.0|3600.0|0.18|xrd
cai_2016,,10.1016/j.actamat.2014.10.052,,experimental,project4_literature_validation.csv,legacy_project4,experimental_digitized,10.0,0.3,2.0,0.0,,,,0.0,0.0,,650.0,3600.0,0.32,32.0,XRD,digitized_figure,cold-rolled martensitic,Figure 2,Acta Materialia,True,cai_2016|10.0|0.3|2.0|0.0|650.0|3600.0|0.32|xrd
cai_2016,,10.1016/j.actamat.2014.10.052,,experimental,project4_literature_validation.csv,legacy_project4,experimental_digitized,10.0,0.3,2.0,0.0,,,,0.0,0.0,,675.0,3600.0,0.42,42.0,XRD,digitized_figure,cold-rolled martensitic,"Figure 2, near peak",Acta Materialia,True,cai_2016|10.0|0.3|2.0|0.0|675.0|3600.0|0.42|xrd
cai_2016,,10.1016/j.actamat.2014.10.052,,experimental,project4_literature_validation.csv,legacy_project4,experimental_digitized,10.0,0.3,2.0,0.0,,,,0.0,0.0,,700.0,3600.0,0.48,48.0,XRD,digitized_figure,cold-rolled martensitic,"Figure 2, peak",Acta Materialia,True,cai_2016|10.0|0.3|2.0|0.0|700.0|3600.0|0.48|xrd
zhao_2014,,10.3390/ma7127891,,experimental,project4_literature_validation.csv,legacy_project4,experimental_digitized,7.9,0.07,0.05,0.14,,,,0.0,0.0,,580.0,3600.0,0.12,12.0,XRD,digitized_figure,cold-rolled martensitic,Figure 3,Materials,True,zhao_2014|7.9|0.07|0.05|0.14|580.0|3600.0|0.12|xrd
zhao_2014,,10.3390/ma7127891,,experimental,project4_literature_validation.csv,legacy_project4,experimental_digitized,7.9,0.07,0.05,0.14,,,,0.0,0.0,,600.0,3600.0,0.22,22.0,XRD,digitized_figure,cold-rolled martensitic,Figure 3,Materials,True,zhao_2014|7.9|0.07|0.05|0.14|600.0|3600.0|0.22|xrd
zhao_2014,,10.3390/ma7127891,,experimental,project4_literature_validation.csv,legacy_project4,experimental_digitized,7.9,0.07,0.05,0.14,,,,0.0,0.0,,620.0,3600.0,0.33,33.0,XRD,digitized_figure,cold-rolled martensitic,Figure 3,Materials,True,zhao_2014|7.9|0.07|0.05|0.14|620.0|3600.0|0.33|xrd
zhao_2014,,10.3390/ma7127891,,experimental,project4_literature_validation.csv,legacy_project4,experimental_digitized,7.9,0.07,0.05,0.14,,,,0.0,0.0,,640.0,3600.0,0.38,38.0,XRD,digitized_figure,cold-rolled martensitic,"Figure 3, near peak",Materials,True,zhao_2014|7.9|0.07|0.05|0.14|640.0|3600.0|0.38|xrd
zhao_2014,,10.3390/ma7127891,,experimental,project4_literature_validation.csv,legacy_project4,experimental_digitized,7.9,0.07,0.05,0.14,,,,0.0,0.0,,660.0,3600.0,0.35,35.0,XRD,digitized_figure,cold-rolled martensitic,Figure 3,Materials,True,zhao_2014|7.9|0.07|0.05|0.14|660.0|3600.0|0.35|xrd
zhao_2014,,10.3390/ma7127891,,experimental,project4_literature_validation.csv,legacy_project4,experimental_digitized,7.9,0.07,0.05,0.14,,,,0.0,0.0,,680.0,3600.0,0.2,20.0,XRD,digitized_figure,cold-rolled martensitic,Figure 3,Materials,True,zhao_2014|7.9|0.07|0.05|0.14|680.0|3600.0|0.2|xrd
zhao_2014,,10.3390/ma7127891,,experimental,project4_literature_validation.csv,legacy_project4,experimental_digitized,7.9,0.07,0.05,0.14,,,,0.0,0.0,,700.0,3600.0,0.05,5.0,XRD,digitized_figure,cold-rolled martensitic,"Figure 3, fresh martensite",Materials,True,zhao_2014|7.9|0.07|0.05|0.14|700.0|3600.0|0.05|xrd
suh_2017,,10.1016/j.scriptamat.2016.07.013,,experimental,project4_literature_validation.csv,legacy_project4,experimental_digitized,6.0,0.1,3.0,0.0,,,,0.0,0.0,,700.0,3600.0,0.2,20.0,XRD,digitized_figure,cold-rolled martensitic,Figure 2,Scripta Materialia,True,suh_2017|6.0|0.1|3.0|0.0|700.0|3600.0|0.2|xrd
suh_2017,,10.1016/j.scriptamat.2016.07.013,,experimental,project4_literature_validation.csv,legacy_project4,experimental_digitized,6.0,0.1,3.0,0.0,,,,0.0,0.0,,725.0,3600.0,0.35,35.0,XRD,digitized_figure,cold-rolled martensitic,Figure 2,Scripta Materialia,True,suh_2017|6.0|0.1|3.0|0.0|725.0|3600.0|0.35|xrd
suh_2017,,10.1016/j.scriptamat.2016.07.013,,experimental,project4_literature_validation.csv,legacy_project4,experimental_digitized,6.0,0.1,3.0,0.0,,,,0.0,0.0,,750.0,3600.0,0.45,45.0,XRD,digitized_figure,cold-rolled martensitic,"Figure 2, peak",Scripta Materialia,True,suh_2017|6.0|0.1|3.0|0.0|750.0|3600.0|0.45|xrd
suh_2017,,10.1016/j.scriptamat.2016.07.013,,experimental,project4_literature_validation.csv,legacy_project4,experimental_digitized,6.0,0.1,3.0,0.0,,,,0.0,0.0,,775.0,3600.0,0.38,38.0,XRD,digitized_figure,cold-rolled martensitic,Figure 2,Scripta Materialia,True,suh_2017|6.0|0.1|3.0|0.0|775.0|3600.0|0.38|xrd
suh_2017,,10.1016/j.scriptamat.2016.07.013,,experimental,project4_literature_validation.csv,legacy_project4,experimental_digitized,6.0,0.1,3.0,0.0,,,,0.0,0.0,,800.0,3600.0,0.22,22.0,XRD,digitized_figure,cold-rolled martensitic,Figure 2,Scripta Materialia,True,suh_2017|6.0|0.1|3.0|0.0|800.0|3600.0|0.22|xrd
sun_2018,,10.1016/j.actamat.2018.02.005,,experimental,project4_literature_validation.csv,legacy_project4,experimental_digitized,12.0,0.05,0.0,0.0,,,,0.0,0.0,,625.0,600.0,0.08,8.0,XRD,digitized_figure,cold-rolled martensitic,"Figure 2, early",Acta Materialia,True,sun_2018|12.0|0.05|0.0|0.0|625.0|600.0|0.08|xrd
sun_2018,,10.1016/j.actamat.2018.02.005,,experimental,project4_literature_validation.csv,legacy_project4,experimental_digitized,12.0,0.05,0.0,0.0,,,,0.0,0.0,,625.0,3600.0,0.2,20.0,XRD,digitized_figure,cold-rolled martensitic,Figure 2,Acta Materialia,True,sun_2018|12.0|0.05|0.0|0.0|625.0|3600.0|0.2|xrd
sun_2018,,10.1016/j.actamat.2018.02.005,,experimental,project4_literature_validation.csv,legacy_project4,experimental_digitized,12.0,0.05,0.0,0.0,,,,0.0,0.0,,625.0,14400.0,0.32,32.0,XRD,digitized_figure,cold-rolled martensitic,Figure 2,Acta Materialia,True,sun_2018|12.0|0.05|0.0|0.0|625.0|14400.0|0.32|xrd
sun_2018,,10.1016/j.actamat.2018.02.005,,experimental,project4_literature_validation.csv,legacy_project4,experimental_digitized,12.0,0.05,0.0,0.0,,,,0.0,0.0,,625.0,86400.0,0.42,42.0,XRD,digitized_figure,cold-rolled martensitic,"Figure 2, near saturation",Acta Materialia,True,sun_2018|12.0|0.05|0.0|0.0|625.0|86400.0|0.42|xrd
sun_2018,,10.1016/j.actamat.2018.02.005,,experimental,project4_literature_validation.csv,legacy_project4,experimental_digitized,12.0,0.05,0.0,0.0,,,,0.0,0.0,,575.0,3600.0,0.1,10.0,XRD,digitized_figure,cold-rolled martensitic,Figure 3,Acta Materialia,True,sun_2018|12.0|0.05|0.0|0.0|575.0|3600.0|0.1|xrd
sun_2018,,10.1016/j.actamat.2018.02.005,,experimental,project4_literature_validation.csv,legacy_project4,experimental_digitized,12.0,0.05,0.0,0.0,,,,0.0,0.0,,600.0,3600.0,0.15,15.0,XRD,digitized_figure,cold-rolled martensitic,Figure 3,Acta Materialia,True,sun_2018|12.0|0.05|0.0|0.0|600.0|3600.0|0.15|xrd
sun_2018,,10.1016/j.actamat.2018.02.005,,experimental,project4_literature_validation.csv,legacy_project4,experimental_digitized,12.0,0.05,0.0,0.0,,,,0.0,0.0,,650.0,3600.0,0.25,25.0,XRD,digitized_figure,cold-rolled martensitic,"Figure 3, peak",Acta Materialia,True,sun_2018|12.0|0.05|0.0|0.0|650.0|3600.0|0.25|xrd
sun_2018,,10.1016/j.actamat.2018.02.005,,experimental,project4_literature_validation.csv,legacy_project4,experimental_digitized,12.0,0.05,0.0,0.0,,,,0.0,0.0,,675.0,3600.0,0.15,15.0,XRD,digitized_figure,cold-rolled martensitic,Figure 3,Acta Materialia,True,sun_2018|12.0|0.05|0.0|0.0|675.0|3600.0|0.15|xrd
ma_2019,,10.3390/ma12091402,,experimental,project4_literature_validation.csv,legacy_project4,experimental_digitized,8.0,0.2,2.0,0.5,,,,0.0,0.0,,625.0,3600.0,0.1,10.0,XRD,digitized_figure,cold-rolled martensitic,Figure 3,Materials,True,ma_2019|8.0|0.2|2.0|0.5|625.0|3600.0|0.1|xrd
ma_2019,,10.3390/ma12091402,,experimental,project4_literature_validation.csv,legacy_project4,experimental_digitized,8.0,0.2,2.0,0.5,,,,0.0,0.0,,650.0,3600.0,0.22,22.0,XRD,digitized_figure,cold-rolled martensitic,Figure 3,Materials,True,ma_2019|8.0|0.2|2.0|0.5|650.0|3600.0|0.22|xrd
ma_2019,,10.3390/ma12091402,,experimental,project4_literature_validation.csv,legacy_project4,experimental_digitized,8.0,0.2,2.0,0.5,,,,0.0,0.0,,675.0,3600.0,0.38,38.0,XRD,digitized_figure,cold-rolled martensitic,"Figure 3, near peak",Materials,True,ma_2019|8.0|0.2|2.0|0.5|675.0|3600.0|0.38|xrd
ma_2019,,10.3390/ma12091402,,experimental,project4_literature_validation.csv,legacy_project4,experimental_digitized,8.0,0.2,2.0,0.5,,,,0.0,0.0,,700.0,3600.0,0.45,45.0,XRD,digitized_figure,cold-rolled martensitic,"Figure 3, peak",Materials,True,ma_2019|8.0|0.2|2.0|0.5|700.0|3600.0|0.45|xrd
ma_2019,,10.3390/ma12091402,,experimental,project4_literature_validation.csv,legacy_project4,experimental_digitized,8.0,0.2,2.0,0.5,,,,0.0,0.0,,725.0,3600.0,0.35,35.0,XRD,digitized_figure,cold-rolled martensitic,Figure 3,Materials,True,ma_2019|8.0|0.2|2.0|0.5|725.0|3600.0|0.35|xrd
ma_2019,,10.3390/ma12091402,,experimental,project4_literature_validation.csv,legacy_project4,experimental_digitized,8.0,0.2,2.0,0.5,,,,0.0,0.0,,750.0,3600.0,0.18,18.0,XRD,digitized_figure,cold-rolled martensitic,"Figure 3, decreasing",Materials,True,ma_2019|8.0|0.2|2.0|0.5|750.0|3600.0|0.18|xrd
demoor_2015,,10.2355/isijinternational.55.234,,experimental,project4_literature_validation.csv,legacy_project4,experimental_digitized,7.0,0.1,0.0,0.0,,,,0.0,0.0,,620.0,300.0,0.05,5.0,XRD,digitized_figure,cold-rolled martensitic,Table II / Figure 3,ISIJ International,True,demoor_2015|7.0|0.1|0.0|0.0|620.0|300.0|0.05|xrd
demoor_2015,,10.2355/isijinternational.55.234,,experimental,project4_literature_validation.csv,legacy_project4,experimental_digitized,7.0,0.1,0.0,0.0,,,,0.0,0.0,,620.0,1800.0,0.12,12.0,XRD,digitized_figure,cold-rolled martensitic,Table II / Figure 3,ISIJ International,True,demoor_2015|7.0|0.1|0.0|0.0|620.0|1800.0|0.12|xrd
demoor_2015,,10.2355/isijinternational.55.234,,experimental,project4_literature_validation.csv,legacy_project4,experimental_digitized,7.0,0.1,0.0,0.0,,,,0.0,0.0,,620.0,7200.0,0.22,22.0,XRD,digitized_figure,cold-rolled martensitic,Table II / Figure 3,ISIJ International,True,demoor_2015|7.0|0.1|0.0|0.0|620.0|7200.0|0.22|xrd
demoor_2015,,10.2355/isijinternational.55.234,,experimental,project4_literature_validation.csv,legacy_project4,experimental_digitized,7.0,0.1,0.0,0.0,,,,0.0,0.0,,620.0,43200.0,0.32,32.0,XRD,digitized_figure,cold-rolled martensitic,Table II / Figure 3,ISIJ International,True,demoor_2015|7.0|0.1|0.0|0.0|620.0|43200.0|0.32|xrd
demoor_2015,,10.2355/isijinternational.55.234,,experimental,project4_literature_validation.csv,legacy_project4,experimental_digitized,7.0,0.1,0.0,0.0,,,,0.0,0.0,,620.0,86400.0,0.36,36.0,XRD,digitized_figure,cold-rolled martensitic,Table II / Figure 3,ISIJ International,True,demoor_2015|7.0|0.1|0.0|0.0|620.0|86400.0|0.36|xrd
demoor_2015,,10.2355/isijinternational.55.234,,experimental,project4_literature_validation.csv,legacy_project4,experimental_digitized,7.0,0.1,0.0,0.0,,,,0.0,0.0,,620.0,604800.0,0.4,40.0,XRD,digitized_figure,cold-rolled martensitic,"Table II / Figure 3, saturation",ISIJ International,True,demoor_2015|7.0|0.1|0.0|0.0|620.0|604800.0|0.4|xrd
hausman_2017,,10.1016/j.msea.2016.12.055,,experimental,project4_literature_validation.csv,legacy_project4,experimental_digitized,6.0,0.3,0.0,0.5,,,,0.0,0.0,,575.0,3600.0,0.15,15.0,XRD,digitized_figure,cold-rolled martensitic,Figure 4,Materials Science and Engineering: A,True,hausman_2017|6.0|0.3|0.0|0.5|575.0|3600.0|0.15|xrd
hausman_2017,,10.1016/j.msea.2016.12.055,,experimental,project4_literature_validation.csv,legacy_project4,experimental_digitized,6.0,0.3,0.0,0.5,,,,0.0,0.0,,600.0,3600.0,0.28,28.0,XRD,digitized_figure,cold-rolled martensitic,Figure 4,Materials Science and Engineering: A,True,hausman_2017|6.0|0.3|0.0|0.5|600.0|3600.0|0.28|xrd
hausman_2017,,10.1016/j.msea.2016.12.055,,experimental,project4_literature_validation.csv,legacy_project4,experimental_digitized,6.0,0.3,0.0,0.5,,,,0.0,0.0,,625.0,3600.0,0.38,38.0,XRD,digitized_figure,cold-rolled martensitic,"Figure 4, near peak",Materials Science and Engineering: A,True,hausman_2017|6.0|0.3|0.0|0.5|625.0|3600.0|0.38|xrd
hausman_2017,,10.1016/j.msea.2016.12.055,,experimental,project4_literature_validation.csv,legacy_project4,experimental_digitized,6.0,0.3,0.0,0.5,,,,0.0,0.0,,650.0,3600.0,0.42,42.0,XRD,digitized_figure,cold-rolled martensitic,"Figure 4, peak",Materials Science and Engineering: A,True,hausman_2017|6.0|0.3|0.0|0.5|650.0|3600.0|0.42|xrd
