Repository: Atin99/physics-node-austenite-reversion

# Physics-Constrained Latent Neural ODE for Austenite Reversion Kinetics

> **Best model: test R² = +0.378** on held-out studies · 9 trained checkpoints · 7 prediction pipelines  
> Consolidated from project_4, project_4.2, project_4.3 into this final repository.

---

## What This Project Does

Predicts the **retained austenite fraction** during intercritical annealing of **medium-Mn steels** (3–12 wt% Mn) as a function of composition, temperature, and time. This is the central phase transformation that controls the TRIP effect in third-generation advanced high-strength steels (3G-AHSS).

The core model is a **Physics-Constrained Latent Neural ODE** — a continuous-time neural network that solves an ordinary differential equation where the right-hand side is a learned function, but constrained by thermodynamic laws (monotonicity, equilibrium boundaries, driving force gating).

---

## Architecture

```
┌─────────────────────────────────────────────────────────────────┐
│                     ARCHITECTURE OVERVIEW                       │
│                                                                 │
│  Composition (Mn,C,Al,Si,T)                                    │
│       │                                                         │
│       ▼                                                         │
│  ┌───────────────────┐    ┌────────────────┐                   │
│  │  Multi-Head Self-  │    │  Physics Proj  │                   │
│  │  Attention Encoder │    │  (log D, ΔG,   │                   │
│  │  (4 heads, d=32)   │    │   Hollomon-J)  │                   │
│  └────────┬──────────┘    └───────┬────────┘                   │
│           └────────┬─────────────┘                              │
│                    ▼                                             │
│          ┌─────────────────┐                                    │
│          │  Conditioning   │  c = [comp_embed ⊕ phys_proj]     │
│          └────────┬────────┘                                    │
│                   ▼                                             │
│    ┌──────────────────────────────────────┐                     │
│    │       Augmented ODE Function         │                     │
│    │                                      │                     │
│    │  dz/dt = f_θ(z, c)                  │                     │
│    │                                      │                     │
│    │  ┌────────────────────────────┐      │                     │
│    │  │ FiLM-conditioned MLP      │      │                     │
│    │  │ [128 → 128 → 96 → 64]    │      │                     │
│    │  │ (spectral norm + SiLU)    │      │                     │
│    │  └──────────┬─────────────────┘      │                     │
│    │             ▼                        │                     │
│    │  ┌────────────────────────────┐      │                     │
│    │  │ Physics Gate:              │      │                     │
│    │  │ df/dt = rate · |ΔG| ·     │      │                     │
│    │  │   (f_eq - f) · (f + ε)    │      │                     │
│    │  │                            │      │                     │
│    │  │ ✓ monotonicity guaranteed  │      │                     │
│    │  │ ✓ f ≤ f_eq guaranteed     │      │                     │
│    │  │ ✓ nucleation barrier      │      │                     │
│    │  └────────────────────────────┘      │                     │
│    └──────────────────────────────────────┘                     │
│                   ▼                                             │
│          ┌─────────────────┐                                    │
│          │  dopri5 Solver  │  Adaptive Runge-Kutta 4/5         │
│          │  (adjoint BP)   │  rtol=1e-5, atol=1e-7            │

## Data Collection

Building this dataset was the hardest part of the project. The 373-point dataset was assembled from **47 independent sources** across 4 continents:

### Data sources (373 experimental measurements)

| Source Type | Points | How It Was Obtained |
|---|---|---|
| **Peer-reviewed journals** (25 studies) | 125 | Manual extraction from figures + tables in Acta Mat, Scripta Mat, Met. Trans., IJMS |
| **US Patent filings** (5 patents) | 86 | Scraped from USPTO HTML, structured from patent trial data tables |
| **PhD theses** (3 theses) | 64 | PDF extraction from Arlazarov (2015), Glover (2020), university repositories |
| **Chinese/Japanese journals** | 9 | Accessed through CNKI, university portals, non-indexed databases |
| **Open-access compilations** | 29 | MDPI, SpringerOpen, ResearchGate full-text mining |
| **Bainitic/Q&P stability studies** | 49 | Cross-domain transfer from Q&P and bainitic hold experiments |
| **Industrial reports** | 11 | Process map compilations, continuous yield studies |

### Synthetic pre-training data
- **5,000 CALPHAD-surrogate curves** generated via recalibrated JMAK kinetics
- Used only for Stage 1 pre-training — never mixed with real data in evaluation

---

## Results

File: results/full_analysis_report.txt
======================================================================
DATASET ANALYSIS
======================================================================
Total data points: 125
Unique studies: 25

Study                     Points    Mn     C    Al     T range (C)     Method         Quality
----------------------------------------------------------------------------------------------------
aliabad_2026                   2   6.0  0.40   2.0    680-   680    EBSD,XRD   text_reported
arlazarov_2012                 5   5.0  0.10   0.0    600-   700         XRD digitized_figure
cai_2016                       4  10.0  0.30   2.0    625-   700         XRD digitized_figure
demoor_2011                    5   7.1  0.11   0.0    600-   600         XRD digitized_figure
demoor_2015                    6   7.0  0.10   0.0    620-   620         XRD digitized_figure
frontiers_2020                 2   8.0  0.20   3.0    680-   680    EBSD,XRD   text_reported
gibbs_2011                     5   7.1  0.10   0.0    575-   675  neutron_diffraction,XRD           table
han_2014                       6   9.0  0.05   0.0    600-   725         XRD digitized_figure
hausman_2017                   4   6.0  0.30   0.0    575-   650         XRD digitized_figure
hu_luo_2017                    4   7.0  0.10   0.5    600-   675         XRD digitized_figure
lee_decooman_2014              6   5.8  0.12   2.0    625-   750         XRD digitized_figure
lpbf_2021                      3   3.9  0.23   2.0     25-   750         XRD   text_reported
luo_2011                       7   5.0  0.20   0.0    650-   650         XRD text_reported,digitized_figure
ma_2019                        6   8.0  0.20   2.0    625-   750         XRD digitized_figure
miller_2013                    5   5.8  0.10   0.0    600-   700         XRD digitized_figure
nakada_2014                    7   6.0  0.00   0.0    500-   675         XRD digitized_figure
pmc11053108_2024               7   4.7  0.16   1.6    640-  1000         XRD   text_reported
pmc11173901_2024               3   9.4  0.20   4.3    750-   850         XRD digitized_figure
pmc6266817_2018                6   5.0  0.12   1.0    600-   750         XRD text_reported,digitized_figure
pmc6266817_2018_HR             4   5.0  0.12   1.0    600-   690         XRD text_reported,digitized_figure
shi_2010                       5   5.0  0.20   0.0    620-   680         XRD digitized_figure
suh_2017                       5   6.0  0.10   3.0    700-   800         XRD digitized_figure
sun_2018                       8  12.0  0.05   0.0    575-   675         XRD digitized_figure
yan_2022                       3   6.0  0.15   1.5    650-   710        EBSD   text_reported
zhao_2014                      7   7.9  0.07   0.1    580-   700         XRD digitized_figure

Measurement methods:
  XRD: 116 points (92.8%)
  EBSD: 5 points (4.0%)
  neutron_diffraction: 4 points (3.2%)
Data quality flags:
  digitized_figure: 96 points (76.8%)
  text_reported: 24 points (19.2%)
  table: 5 points (4.0%)

Composition ranges:
  Mn: 3.93 - 12.00
  C: 0.00 - 0.40
  Al: 0.00 - 4.30
  Si: 0.00 - 1.00
  Mo: 0.00 - 0.20
  Nb: 0.00 - 0.05
  T_celsius: 25 - 1000
  t_seconds: 0 - 604800 (168 hours)
  f_RA: 0.000 - 0.647

MEASUREMENT METHOD DISCREPANCY (same condition, different methods):
  aliabad @ 680C, 3600s:
    XRD: 34.0% (study: aliabad_2026)
    EBSD: 38.0% (study: aliabad_2026)
  frontiers @ 680C, 3600s:
    XRD: 64.7% (study: frontiers_2020)
    EBSD: 47.2% (study: frontiers_2020)

======================================================================
TRAINING DYNAMICS
======================================================================
Stage 1: 120 epochs
  First epoch val_real_rmse: 0.35651
  Best epoch val_real_rmse: 0.21278 (epoch 108)
  Last epoch val_real_rmse: 0.21466
  LR: 0.000250 -> 0.000005
  Physics violations: 0.0010 -> 0.0000
  NFE (neural function evals): 1195 -> 1220
  Convergence milestones:
    val_real_rmse < 0.3: epoch 2
    val_real_rmse < 0.25: epoch 12
    val_real_rmse < 0.22: epoch 18
    val_real_rmse < 0.215: epoch 54
    val_real_rmse < 0.213: epoch 69

Stage 2 Fixed (Run 06): 16 epochs
  Best epoch: 6 with val_real_rmse = 0.21244

Stage 2 Run 07 (60 epochs): 60 epochs
  Best epoch: 32 with val_real_rmse = 0.21145
  Last epoch val_real_rmse: 0.21204
  LR: 0.00007995 -> 0.00000100
  Skipped batches: 0

======================================================================
MODEL COMPARISON (Run 06 vs Run 07)
======================================================================

Run 06 (fixed):

Run 07 (latest):
  Stage 1 baseline:
    val_real_rmse:  0.21278
    test_real_rmse: 0.31368
  After stage 2:
    val_real_rmse:  0.21145
    test_real_rmse: 0.32797
    val_real_mae:   0.18191
    test_real_mae:  0.27695
  Runtime: 34.2 min on Tesla T4

KEY OBSERVATION:
  Run 06 has better TEST metrics (0.312 vs 0.328)
  Run 07 has better VAL metrics (0.211 vs 0.212)
  This is expected with 16-curve validation sets - noise dominates
  Run 06 remains the best model for deployment

======================================================================
JMAK BASELINE ANALYSIS
======================================================================
Fitting f(t) = f_max * (1 - exp(-k * t^n)) per isothermal curve

Found 4 isothermal curves with 3+ time points

  luo_2011 @ 650C: n=0.7, k=9.12e-04, RMSE=0.0285 (7 points)
  demoor_2011 @ 600C: n=0.4, k=1.83e-02, RMSE=0.0119 (5 points)
  sun_2018 @ 625C: n=0.6, k=4.09e-03, RMSE=0.0082 (4 points)
  demoor_2015 @ 620C: n=0.4, k=1.83e-02, RMSE=0.0153 (6 points)

NOTE: JMAK fits well within a single study's isothermal curve.
But JMAK parameters are NOT transferable across compositions.
The Neural ODE's value is cross-composition generalization.
